Repository: ZHANG-Xiang-INSA/e4e-brick-specs

File: index.html
earth4Earth bricks · verified specifications and declared strength

Specifications规格表
Derivation声明值推导
Water absorption吸水率
Downloads下载

EN中

Carbon capture bricks · BS EN 771-1吸碳砖 · BS EN 771-1

Verified specifications and the declared compressive strength limit技术规格核验与抗压强度声明上限

Every value below traces to a test report. Declared strength follows BS EN 771-1 Category I: failure probability at most 5% at 95% confidence, derived from Lucideon unit data. Source priority: BBA, Lucideon, Warringtonfire, SGS and SRIBS first, then China GB, then internal lab.下表每个数值都能追溯到检测报告。抗压强度声明按 BS EN 771-1 Category I（未达标概率不超过 5%，置信度 95%），由 Lucideon 单块数据推导。数据优先级：BBA、Lucideon、Warringtonfire、SGS、建科在先，其次国标，最后内部实验室。

36.9 N/mm²
L10 maximum declarable strength, Category IL10 声明上限，Category I

25.0 N/mm²
N10 maximum declarable strength, Category IN10 声明上限，Category I

× 1.0 · δ 0.845
EN 772-1 normalisation: conditioning 7.3.2(b), shape factor Table A.1EN 772-1 归一化：养护 7.3.2(b)，形状系数 Table A.1

19
source documents, 14 MB, all downloadable份源文件，14 MB，全部可下载

01Specification matrix技术规格矩阵

Switch between the verified matrix and the June 2026 marketing table. Corrected cells keep the old figure struck through. Hover a column to follow one product.可在核验版与 2026 年 6 月市场版之间切换。被更正的格子保留原值（划线）。悬停某一列可跟随单个产品。

Verified核验版Original, annotated原版（标注）

3rd party第三方 Lucideon / Warringtonfire / SGS / SRIBS / China GB国标
internal内部 internal lab, third-party check pending内部实验室，待第三方复核
declared声明 DoP
tbc pending, not declarable yet待定，暂不可声明
14% previous figure原表数值

L0no binder无粘结剂	L1010% lime10% 常规石灰	N1010% e4E lime10% e4E 石灰	N2020% e4E lime20% e4E 石灰	N3030% e4E lime30% e4E 石灰	
Colour颜色	Dark grey	Grey	Grey	Light grey	White-grey	
Dimensions (mm)尺寸 (mm)	215 × 102.5 × 65	215 × 102.5 × 65 3rd party第三方	215 × 102.5 × 65 3rd party第三方	215 × 102.5 × 65	215 × 102.5 × 65	
Tolerance / range公差 / 范围类别	T2 / R2	T2 / R2 3rd party第三方	T2 / R2 3rd party第三方	T2 / R2	T2 / R2 R1	
Mean compressive strength (N/mm²)实测平均抗压强度 (N/mm²)	7 internal内部natural dry自然态	50.9 3rd party第三方Lucideon, 105 °CLucideon，105 ℃	39.1 3rd party第三方Lucideon, 105 °CLucideon，105 ℃	35 internal内部natural dry自然态	46 internal内部natural dry自然态	
Normalised strength fb (N/mm²)归一化抗压强度 fb (N/mm²)	tbc	43.0 3rd party第三方× 1.0 × 0.845× 1.0 × 0.845	33.0 3rd party第三方× 1.0 × 0.845× 1.0 × 0.845	tbc	tbc	
Max declarable strength, Category I 95% (N/mm²)声明上限，Category I 95% 置信 (N/mm²)	tbc	36.9 3rd party第三方	25.0 3rd party第三方	tbc	tbc	
Current declared strength (N/mm²)现行声明抗压强度 (N/mm²)	3.5 declared声明	10 declared声明can rise to ≤ 36.9可上调至 ≤ 36.9	10 declared声明can rise to ≤ 25.0可上调至 ≤ 25.0	tbc7.5no data yet暂无数据	tbc7.5no data yet暂无数据	
Masonry strength fk, EN 1052-1 (N/mm²)砌体抗压特征值 fk，EN 1052-1 (N/mm²)	tbc	6.28 3rd party第三方	7.06 3rd party第三方	tbc	tbc	
Water absorption, 24 h吸水率（24 h）	N/A	13% 3rd party第三方14%SGS and China GB agreeSGS 与国标一致	11.8% internal内部10%	tbc14%	10.2% internal内部17%	
Initial rate of water absorption (kg/(m²·min))初始吸水率 (kg/(m²·min))	tbc	0.5 3rd party第三方	1.1 3rd party第三方	tbc	tbc	
Water vapour permeability δp, EN ISO 12572 (mg/(m·h·Pa))水蒸气透湿系数 δp，EN ISO 12572 (mg/(m·h·Pa))	tbc	0.035 3rd party第三方Lucideon N26458; µ 22.75, s_d 1.50 mLucideon N26458；µ 22.75，s_d 1.50 m	0.048 3rd party第三方Lucideon N26458; µ 15.0, s_d 1.00 mLucideon N26458；µ 15.0，s_d 1.00 m	tbc	tbc	
Thermal conductivity λ (W/(m·K))导热系数 λ (W/(m·K))	0.8 internal内部	tbcawaiting BBA等待 BBA0.9	tbcawaiting BBA等待 BBA0.9	0.8 internal内部	0.8 internal内部	
Specific heat capacity (J/(g·K))比热容 (J/(g·K))	0.84 3rd party第三方	0.78 3rd party第三方	0.84 3rd party第三方	0.78 3rd party第三方	0.86 3rd party第三方	
Active soluble salts可溶盐类别	S2 internal内部	S2 3rd party第三方	S2 3rd party第三方	tbcS2	tbcS2	
Reaction to fire, EN 13501-1防火反应分级，EN 13501-1	A1CWFT, to confirmCWFT，待确认	A1 / A1FL 3rd party第三方#557889; EN ISO 1182 + 1716 on file#557889；EN ISO 1182 + 1716 已归档	A1 / A1FL 3rd party第三方#557890; EN ISO 1182 + 1716 on file#557890；EN ISO 1182 + 1716 已归档	A1CWFT, to confirmCWFT，待确认	A1CWFT, to confirmCWFT，待确认	
Fire resistance, EN 1365-1 (loadbearing wall)耐火极限，EN 1365-1（承重墙）	tbc	REI 264 min 3rd party第三方Warringtonfire; R, E and I all reached 264 min, test then stoppedWarringtonfire；R、E、I 均达 264 分钟后中止	REI 264 min 3rd party第三方Warringtonfire; R, E and I all reached 264 min, test then stoppedWarringtonfire；R、E、I 均达 264 分钟后中止	tbc	tbc	
Dangerous substances危险物质	2003/33/EC	2003/33/EC	2003/33/EC	2003/33/EC	2003/33/EC	

L0no binder无粘结剂	L1010% lime10% 常规石灰	N1010% e4E lime10% e4E 石灰	N2020% e4E lime20% e4E 石灰	N3030% e4E lime30% e4E 石灰	
Colour*	Dark grey	Grey	Grey	Light grey	White-grey	
Dimensions (mm)	215 × 102.5 × 65	215 × 102.5 × 65	215 × 102.5 × 65	215 × 102.5 × 65	215 × 102.5 × 65	
Tolerance category	T2	T2†	T2†	T2	T2	
Range category	R2	R2†	R2†	R2	R1internal matrix says R2内部矩阵为 R2	
Mean compressive strength	7	50.9†	39.1†	35natural dry, different regime自然态，养护口径不同	46natural dry自然态	
Declared compressive strength	3.5	10	10	7.5no data; below N10无依据且低于 N10	7.5no data; below N10无依据且低于 N10	
Masonry compressive strength	tbc	6.28†	7.06†	tbc	tbc	
Water absorption	N/A	14%measured 13%实测 13%	10%internal 11.8%内部 11.8%	14%not tested未测	17%internal 10.2%内部 10.2%	
Initial rate of water absorption	tbc	0.5†	1.1†	tbc	tbc	
Water vapour permeability	tbc	0.035†	0.048†	tbc	tbc	
Equivalent thermal conductivity	0.8	0.9awaiting BBA等待 BBA	0.9awaiting BBA等待 BBA	0.8	0.8	
Specific heat capacity	0.84	0.78	0.84	0.78	0.86	
Active soluble salts content	S2	S2†	S2†	S2not tested未测	S2not tested未测	
Reaction to fire	A1	A1†	A1†	A1untested; CWFT route未测，可走 CWFT	A1untested; CWFT route未测，可走 CWFT	
Fire resistance	tbc	REI 264 min§†	REI 264 min§†	tbc	tbc	
Dangerous substances	2003/33/EC	2003/33/EC	2003/33/EC	2003/33/EC	2003/33/EC	

Conditioning differs across the mean strength row: Lucideon and SGS dried at 105 °C, the L0, N20 and N30 figures are natural-dry internal values. The same L10 batch measured 24.9 N/mm² natural-dry under China GB, so the two regimes cannot be compared side by side. Specific heat: third-party tested in Wuhan, 2025; the report is being archived. Fire resistance REI 264 min: Warringtonfire tested the loadbearing wall to EN 1365-1; resistance, integrity and insulation all held to 264 minutes, when the test was stopped. Water vapour permeability now comes from the Lucideon EN ISO 12572 cup-method reports (N26458). Both the fire-resistance and vapour reports are in the downloads below. CWFT: inorganic products with organic content at or below 1% may claim A1 without testing, composition to be confirmed for L0, N20 and N30.平均强度一行的养护口径不同：Lucideon 与 SGS 为 105 ℃ 干燥，L0、N20、N30 为自然态内部值。同一 L10 批次国标自然态实测 24.9 N/mm²，两种口径不能并排比较。比热容为 2025 年武汉第三方测试，报告归档中。耐火极限 REI 264 分钟：Warringtonfire 按 EN 1365-1 测试承重墙，承载力、完整性、隔热性均保持至 264 分钟中止。水蒸气透湿改用 Lucideon EN ISO 12572 湿杯法报告（N26458）。耐火与透湿两份报告已放入下方下载区。CWFT：有机物含量不超过 1% 的无机制品可免测按 A1 分级，L0、N20、N30 需先确认成分。

02Declared strength derivation抗压强度声明值推导

Six steps from raw unit data to the Category I limit. Click a step, use the arrows, or show all for printing.从单块原始数据到 Category I 上限共六步。点击步骤或用箭头切换，打印可展开全部。

1Standards basis标准依据2Input data实测数据3Statistics统计量4Normalisation归一化5Category I limitCategory I 上限6Conformity check and result符合性核验与结果Show all steps展开全部步骤

Standards basis标准依据

BS EN 771-1 §5.3.4: the manufacturer declares the mean compressive strength, the normalised strength fb where relevant, and Category I or II. Consignment checks: sample mean ≥ declared value; each unit ≥ 80% of it.BS EN 771-1 §5.3.4：制造商声明平均抗压强度，相关时声明归一化强度 fb，并声明 Category I 或 II。抽验要求：批均值 ≥ 声明值，单块 ≥ 声明值的 80%。

Category I (§3, §8.3.1): the declared strength carries a failure probability of at most 5% at a 95% confidence level. This is the statistical bar the declared value must clear.Category I（§3 与 §8.3.1）：声明强度的未达标概率不超过 5%，置信度 95%。声明值必须满足这一统计要求。

BS EN 772-1 Annex A: convert to the air-dry equivalent first. Conditioning per 7.3.2, which includes (b) 105 °C for at least 24 h plus 4 h cooling, takes factor 1.0. Only 7.3.3 (drying to constant mass) takes 0.8; immersion takes 1.2. Then multiply by shape factor δ from Table A.1, interpolation permitted.BS EN 772-1 附录 A：先换算至气干等效。按 7.3.2 养护（含 (b)：105 ℃ 不少于 24 h，冷却 4 h）系数取 1.0；仅 7.3.3（烘至恒重）取 0.8；浸水取 1.2。再乘 Table A.1 形状系数 δ，允许插值。

SGS printed 7.3.2(b) on its report for this product. Lucideon logged the same drying setup (dryer at 105 °C, no constant-mass note), so factor 1.0 applies. If Lucideon later confirms constant-mass drying, every result scales by 0.8.SGS 报告对本产品明示按 7.3.2(b) 养护。Lucideon 记录同为 105 ℃ 干燥且未注明恒重，因此系数取 1.0。若 Lucideon 日后确认为恒重烘干，全部结果乘 0.8。

Input data实测数据

Ten units per product, bed face loading, surface ground.每产品 10 块，大面受压，表面磨平。

1	2	3	4	5	6	7	8	9	10	report报告	

L10	45.6	48.2	53.4	50.3	50.6	52.7	52.2	52.3	53.0	50.3	Lucideon N26730-2 (08 May 2026)	

N10	39.6	40.7	39.1	42.5	36.1	39.7	40.5	32.1	43.1	37.2	Lucideon N253627-2 (30 Sep 2025)	

N/mm², oven condition 105 °C

Statistics统计量

x̄ = Σxᵢ / n  s = √[ Σ(xᵢ − x̄)² / (n−1) ]  CoV = s / x̄

L10: Σ = 508.6 → x̄ = 50.86; Σ(xᵢ−x̄)² = 53.72 → s = √(53.72/9) = 2.443; CoV = 4.8%
N10: Σ = 390.6 → x̄ = 39.06; Σ(xᵢ−x̄)² = 94.28 → s = √(94.28/9) = 3.237; CoV = 8.3%

These match the printed report values (L10: 50.9, 4.8%; N10: 39.1, 8.3%).与报告印刷值一致（L10：50.9，4.8%；N10：39.1，8.3%）。

Normalisation归一化

conditioning factor条件系数 = 1.0  (7.3.2(b))
δ: Table A.1 → h65/w100 = 0.85, h65/w150 = 0.75
δ(w102.5) = 0.85 + (102.5−100)/(150−100) × (0.75−0.85) = 0.845
f_b = 1.0 × 0.845 × f

L10: f_b = 50.86 × 0.845 = 42.98; s_b = 2.443 × 0.845 = 2.065
N10: f_b = 39.06 × 0.845 = 33.01; s_b = 3.237 × 0.845 = 2.735

The transform is linear, so mean and standard deviation scale together.变换是线性的，均值与标准差同乘系数。

Category I limitCategory I 上限

Requirement: P(unit < declared) ≤ 5% at 95% confidence. With sample statistics this is a one-sided tolerance limit: declared ≤ x̄b − k·sb, where k(n=10, p=95%, γ=95%) = 2.911 (ISO 16269-6). The large-sample fractile k=1.645 is shown for reference.要求：P(单块 < 声明值) ≤ 5%，置信度 95%。样本统计下用单侧容忍限：声明值 ≤ x̄b − k·sb，k(n=10, p=95%, γ=95%) = 2.911（ISO 16269-6）。大样本分位系数 k=1.645 仅作参考。

L10: 42.98 − 2.911 × 2.065 = 36.97 N/mm²  (k=1.645: 39.58)
N10: 33.01 − 2.911 × 2.735 = 25.04 N/mm²  (k=1.645: 28.51)

L10

Dots: ten normalised units (hover for raw values). Lines: mean, Category I limit, current declaration.蓝点为 10 块砖的归一化强度（悬停看原始值）。三条线：均值、Category I 上限、现行声明。

N10

Conformity check and result符合性核验与结果

check检查项	rule要求	L10 @ 36.9	N10 @ 25.0	

sample mean ≥ declared批均值 ≥ 声明值	x̄_b ≥ D	43.0 ≥ 36.9 ✓	33.0 ≥ 25.0 ✓	

each unit ≥ 80% declared单块 ≥ 80% 声明值	min ≥ 0.8 D	38.5 ≥ 29.6 ✓	27.1 ≥ 20.0 ✓	

Category I	D ≤ x̄_b − 2.911 s_b	36.9 ≤ 36.97 ✓	25.0 ≤ 25.04 ✓	

Maximum declarable value under Category I: L10 36.9 N/mm², N10 25.0 N/mm². The choice of the actual declared figure sits with the manufacturer; any value at or below the limit passes. The current DoP declares 10 for both. N20 and N30 have single internal means only, so nothing can be declared for them before formal testing.Category I 下的声明上限：L10 36.9 N/mm²，N10 25.0 N/mm²。具体声明多少由厂家决定，不超过上限即可。现行 DoP 两者均声明 10。N20 与 N30 仅有内部单点均值，正式送检前不能声明。

Open items: ① both Lucideon unit reports carry a sampling caveat (sample was deviating), to be resolved with Lucideon or BBA before publishing a new declaration; ② if drying was to constant mass (7.3.3), all figures scale by 0.8, giving limits 29.6 and 20.0; ③ n=10 is the minimum workable sample, a larger sample would tighten k; ④ the final declaration should use the normalised value confirmed by Lucideon.待办：① Lucideon 两份单砖报告均注明取样偏差（sample was deviating），发布新声明前需与 Lucideon 或 BBA 澄清；② 若确认为恒重烘干（7.3.3），全部数值乘 0.8，上限变为 29.6 与 20.0；③ n=10 是最小可用样本量，扩样可降低 k；④ 最终声明以 Lucideon 确认的归一化值为准。

←→

03Water absorption sources吸水率数据来源

L10
13%
3rd party第三方
SGS SHIN2511002964CM05 (units 12 to 13%) and China GB JC202506061 (13%, limit 15%) agree.SGS SHIN2511002964CM05（单块 12 至 13%）与国标 JC202506061（13%，限值 15%）一致。

N10
11.8%
internal内部
Internal matrix value 0.1183. No third-party 24 h report yet.内部矩阵 0.1183。尚无第三方 24 h 吸水报告。

N20
tbc
Not tested.未检测。

N30
10.2%
internal内部
Internal matrix value 0.1024. The old 17% had no source and ran against the trend of higher binder, lower absorption.内部矩阵 0.1024。原表 17% 无出处，且与掺量越高吸水越低的趋势相反。

L0
N/A
Reference product without binder.无粘结剂参照制品。

Water absorption (24 h soak, %, EN 772-21 or JC/T 422) and initial rate of water absorption (kg/(m²·min), EN 772-11: L10 0.5, N10 1.1, both third party) are different metrics.吸水率（24 h 浸水，%，EN 772-21 或 JC/T 422）与初始吸水率（kg/(m²·min)，EN 772-11：L10 0.5，N10 1.1，均第三方）是两个指标。

04Source documents源文件下载

The 19 documents cited on this page, bilingual filenames, 14 MB. The BS EN 771-1 and 772-1 texts are BSI licensed and stay offline; clauses are cited by number (§5.3.4, §8.3.1, 7.3.2, 7.3.3, Annex A Table A.1).本页引用的 19 份文件，双语命名，共 14 MB。BS EN 771-1 与 772-1 标准文本受 BSI 版权限制不上网，仅引条款号（§5.3.4、§8.3.1、7.3.2、7.3.3、附录 A Table A.1）。

China GB · HBQI国标 · 湖北质检院国标 L10新配方 外观-尺寸-强度 合格 JC202506060(签名版) GB L10 NewFormula Appearance-Dim-Strength PASS JC202506060 Signed.pdf859 KB ↓China GB · HBQI国标 · 湖北质检院国标 L10新配方 抗冻D25-吸水-碳化-软化-放射性 合格 JC202506061 GB L10 NewFormula FreezeD25-WA-Carbonation-Softening-Radioactivity PASS JC20.pdf1.4 MB ↓Lucideon · UKAS 0013Lucideon 检测Lucideon L10单砖 可溶盐 EN772-5 Lucideon L10 Brick Active Soluble Salts N26730.pdf328 KB ↓Lucideon · UKAS 0013Lucideon 检测Lucideon L10单砖 尺寸-吸水-强度-含水-密度 EN772 Lucideon L10 Brick Dimensions-WA-Strength-Moisture-Density N26730.pdf745 KB ↓Lucideon · UKAS 0013Lucideon 检测Lucideon L10单砖 水蒸气透湿 EN ISO12572 Lucideon L10 Brick Water Vapour Permeability EN ISO 12572 N26458.pdf270 KB ↓Lucideon · UKAS 0013Lucideon 检测Lucideon L10砌体 抗压强度 EN1052-1 Lucideon L10 Masonry Compressive Strength N26458.pdf1000 KB ↓Lucideon · UKAS 0013Lucideon 检测Lucideon N10单砖 可溶盐 EN772-5 Lucideon N10 Brick Active Soluble Salts N253627.pdf328 KB ↓Lucideon · UKAS 0013Lucideon 检测Lucideon N10单砖 抗压-密度-尺寸-平整-吸水 EN772 Lucideon N10 Brick Compressive-Density-Dim-Flatness-IRWA N253627.pdf338 KB ↓Lucideon · UKAS 0013Lucideon 检测Lucideon N10单砖 水蒸气透湿 EN ISO12572 Lucideon N10 Brick Water Vapour Permeability EN ISO 12572 N26458.pdf269 KB ↓Lucideon · UKAS 0013Lucideon 检测Lucideon N10砌体 抗压强度 EN1052-1 Lucideon N10 Masonry Compressive Strength N26458.pdf1009 KB ↓Warringtonfire防火分级防火 L10 反应分级正式版 A1-A1FL EN13501-1 Fire L10 Reaction Classification FINAL A1 EN13501-1 #557889.pdf468 KB ↓Warringtonfire防火分级防火 L10 耐火极限 REI264 EN1365-1 Fire L10 Resistance REI264 EN1365-1.pdf2.4 MB ↓Warringtonfire防火分级防火 N10 反应分级正式版 A1-A1FL EN13501-1 Fire N10 Reaction Classification FINAL A1 EN13501-1 #557890.pdf468 KB ↓Warringtonfire防火分级防火 N10 耐火极限 REI264 EN1365-1 Fire N10 Resistance REI264 EN1365-1.pdf2.3 MB ↓UKCA / CEUKCA / CEN10 性能声明 DoP 完整 N10 Declaration of Performance (full).pdf143 KB ↓UKCA / CEUKCA / CESGS L10 吸水率 EN772-21 SGS L10 Water Absorption EN772-21.pdf525 KB ↓UKCA / CEUKCA / CESGS L10 抗压强度 EN772-1 SGS L10 Compressive Strength EN772-1.pdf522 KB ↓UKCA / CEUKCA / CEUKCA 内部性能汇总表 L0-L10-N10-N20-N30 UKCA Internal Performance Matrix.xlsx18 KB ↓UKCA / CEUKCA / CE上海建科 L10 水蒸气透湿 ISO12572 SRIBS L10 Water Vapour Permeability ISO12572 JR228.pdf515 KB ↓

earth4Earth technical data pack · compiled 19 Jul 2026 · values marked internal or tbc are not for external declaration before third-party reports arrive.earth4Earth 技术数据包 · 编制 2026-07-19 · 标注内部或 tbc 的数值在第三方报告出具前不对外声明。

github.com/ZHANG-Xiang-INSA/e4e-brick-specs
